Repository: mkamyab/bitumen_den_vis

# bitumen_den_vis

## Introduction

This file shows the details of the models developed for bitumen density and viscosity.
The original data of this research are gathered from 
[Nourozieh et. al. (2015) paper](https://www.onepetro.org/journal-paper/SPE-176026-PA "Density and Viscosity of Athabasca Bitumen Samples at Temperatures Up to 200C and Pressures Up to 10 MPa").

## Models

Three models has been developed: one for density and two for viscosity.
The steps of created models are presented in this repository. 
The list of saved models that can be used in the applications are listed below:
* _DensityModel.pickle_
* _ViscosityModel_T_and_P_Features.pickle_
* _ViscosityModel_AllFeatures.pickle_

## Using the Models

**UseModels** file shows how to load and use the generated models.

File: ViscosityData.csv
IBP,MW,T,P,Viscosity
192.4,539.2,190.4,2.01,11.8
192.4,539.2,175.5,2.01,16.2
192.4,539.2,151.6,2.02,32.2
192.4,539.2,127.1,1.99,72.8
192.4,539.2,102.9,2.01,222
192.4,539.2,103.4,2.02,223
192.4,539.2,92.7,2,372
192.4,539.2,83,2.01,730
192.4,539.2,72.4,2.01,2440
192.4,539.2,62.8,2,5560
192.4,539.2,52.7,2.01,14640
192.4,539.2,190.4,4,12.2
192.4,539.2,175.5,4.06,16.8
192.4,539.2,151.6,4.01,33.5
192.4,539.2,127.1,4,76.5
192.4,539.2,102.9,4.06,234
192.4,539.2,103.4,4.07,237
192.4,539.2,92.7,3.99,396
192.4,539.2,83,3.99,786
192.4,539.2,72.4,4,2590
192.4,539.2,62.8,4.01,6150
192.4,539.2,52.7,4,15900
192.4,539.2,190.4,6,12.6
192.4,539.2,175.5,6.01,17.5
192.4,539.2,151.6,5.98,34.9
192.4,539.2,127.1,6,80.3
192.4,539.2,102.9,6.01,246
192.4,539.2,103.4,6.03,251
192.4,539.2,92.7,6.01,421
192.4,539.2,83,5.99,839
192.4,539.2,72.4,6.01,2760
192.4,539.2,62.8,6.01,6700
192.4,539.2,52.7,6.01,17100
192.4,539.2,190.4,8,13.1
192.4,539.2,175.5,8,18.2
192.4,539.2,151.6,8.02,36.4
192.4,539.2,127.1,8.01,84.5
192.4,539.2,102.9,8.01,260
192.4,539.2,103.4,8.02,265
192.4,539.2,92.7,8,447
192.4,539.2,83,8.01,894
192.4,539.2,72.4,8,3000
192.4,539.2,62.8,8.01,7150
192.4,539.2,52.7,8.01,18400
192.4,539.2,190.4,10.01,13.6
192.4,539.2,175.5,10.01,18.8
192.4,539.2,151.6,10,37.7
192.4,539.2,127.1,10.01,88.8
192.4,539.2,102.9,10.03,274
192.4,539.2,103.4,10,280
192.4,539.2,92.7,10,477
192.4,539.2,83,9.99,949
192.4,539.2,72.4,10.01,3220
192.4,539.2,62.8,10.01,7710
192.4,539.2,52.7,10,19700
200.3,512.5,170,1.03,17.4
200.3,512.5,160,1,22.3
200.3,512.5,150,1.03,29.4
200.3,512.5,140,1.06,39.9
200.3,512.5,130,1.08,55.6
200.3,512.5,120,1.09,80.3
200.3,512.5,110,1.09,125
200.3,512.5,100,1.06,211
200.3,512.5,90,0.96,435
200.3,512.5,80,0.91,960
200.3,512.5,70,0.91,2130
200.3,512.5,65,0.92,3230
200.3,512.5,60,0.92,5120
200.3,512.5,55,0.93,8300
200.3,512.5,50,0.93,13390
200.3,512.5,45.2,0.93,21700
200.3,512.5,178.9,3.5,14.8
200.3,512.5,170,3.37,18.1
200.3,512.5,160,3.35,23.4
200.3,512.5,150,3.39,30.8
200.3,512.5,140,3.41,42.1
200.3,512.5,130,3.43,58.7
200.3,512.5,120,3.44,85.5
200.3,512.5,110,3.42,135
200.3,512.5,100,3.42,230
200.3,512.5,90,3.36,525
200.3,512.5,80,3.33,1140
200.3,512.5,70,3.33,2500
200.3,512.5,65,3.34,3780
200.3,512.5,60,3.34,6060
200.3,512.5,55,3.34,9750
200.3,512.5,50,3.35,15800
200.3,512.5,47.1,3.36,20400
200.3,512.5,180,6.99,15.4
200.3,512.5,170,6.86,19.3
200.3,512.5,160,6.84,25
200.3,512.5,150,6.86,33.1
200.3,512.5,140,6.89,45.3
200.3,512.5,130,6.9,63.2
200.3,512.5,120,6.91,93.4
200.3,512.5,110,6.88,147
200.3,512.5,100,6.88,252
200.3,512.5,90,6.87,601
200.3,512.5,80,6.79,1290
200.3,512.5,70,6.78,2810
200.3,512.5,65,6.78,4310
200.3,512.5,60,6.79,6880
200.3,512.5,55,6.79,11060
200.3,512.5,50,6.8,17900
200.3,512.5,179.1,10.56,16.9
200.3,512.5,170,10.26,20.6
200.3,512.5,160,10.2,26.7
200.3,512.5,150,10.22,35.4
200.3,512.5,140,10.23,48.4
200.3,512.5,130,10.25,67.8
200.3,512.5,120,10.26,101
200.3,512.5,110,10.33,160
200.3,512.5,100,10.48,300
200.3,512.5,90,10.33,674
200.3,512.5,80,10.28,1430
200.3,512.5,70,10.29,3130
200.3,512.5,65,10.29,4870
200.3,512.5,60,10.29,7760
200.3,512.5,55,10.3,12410
200.3,512.5,50,10.31,20100
200.3,512.5,180,13.71,17.4
200.3,512.5,170,13.69,21.8
200.3,512.5,160,13.7,28.4
200.3,512.5,150,13.72,37.7
200.3,512.5,140,13.73,51.7
200.3,512.5,130,13.75,72.5
200.3,512.5,120,13.77,109
200.3,512.5,110,13.78,176
200.3,512.5,100,13.79,326
200.3,512.5,90,13.77,716
200.3,512.5,80,13.72,1560
200.3,512.5,70,13.73,3530
200.3,512.5,65,13.73,5510
200.3,512.5,60,13.73,8890
200.3,512.5,55,13.74,14320
200.3,512.5,50.5,13.75,22400
221.7,530.8,175,1.12,15.5
221.7,530.8,170,1.12,17.4
221.7,530.8,160,1.12,22.3
221.7,530.8,150,1.12,29.4
221.7,530.8,140,1.12,40
221.7,530.8,130,1.12,55.6
221.7,530.8,120,1.12,80.4
221.7,530.8,110,1.12,123
221.7,530.8,100,1.12,200
221.7,530.8,90,1.12,330
221.7,530.8,80,1.12,617
221.7,530.8,70,1.12,1270
221.7,530.8,65,1.12,1850
221.7,530.8,60,1.12,2890
221.7,530.8,55,1.12,4430
221.7,530.8,50,1.12,7380
221.7,530.8,45,1.12,11600
221.7,530.8,175,3.54,16.3
221.7,530.8,170,3.54,18.3
221.7,530.8,160,3.54,23.5
221.7,530.8,150,3.54,31
221.7,530.8,140,3.54,42.3
221.7,530.8,130,3.54,58.8
221.7,530.8,120,3.54,85.8
221.7,530.8,110,3.54,133
221.7,530.8,100,3.54,229
221.7,530.8,90,3.54,401
221.7,530.8,80,3.54,665
221.7,530.8,70,3.54,1330
221.7,530.8,65,3.54,1920
221.7,530.8,60,3.54,2960
221.7,530.8,55,3.54,4890
221.7,530.8,50,3.54,7780
221.7,530.8,45,3.54,12900
221.7,530.8,40.6,3.54,21800
221.7,530.8,170,6.98,19.7
221.7,530.8,160,6.98,25.2
221.7,530.8,150,6.98,33.1
221.7,530.8,140.1,6.98,45.1
221.7,530.8,130,6.98,63.1
221.7,530.8,120,6.98,97.2
221.7,530.8,110,6.98,152
221.7,530.8,100,6.98,265
221.7,530.8,90,6.98,468
221.7,530.8,80,6.98,789
221.7,530.8,70,6.98,1710
221.7,530.8,65,6.98,2370
221.7,530.8,60,6.98,3660
221.7,530.8,55,6.98,5890
221.7,530.8,50,6.98,9750
221.7,530.8,45,6.98,16500
221.7,530.8,43,6.98,20300
221.7,530.8,170,10.43,21
221.7,530.8,160,10.43,26.9
221.7,530.8,150,10.43,35.6
221.7,530.8,140,10.43,48.5
221.7,530.8,130,10.43,67.7
221.7,530.8,120,10.43,101
221.7,530.8,110,10.43,167
221.7,530.8,100,10.43,293
221.7,530.8,90,10.43,515
221.7,530.8,80,10.43,936
221.7,530.8,70,10.43,2020
221.7,530.8,65,10.43,3280
221.7,530.8,60,10.43,5220
221.7,530.8,55,10.43,8000
221.7,530.8,50,10.43,12900
221.7,530.8,45.5,10.43,20300
221.7,530.8,175,13.88,19.8
221.7,530.8,170,13.88,22.3
221.7,530.8,160,13.88,28.9
221.7,530.8,150,13.88,38.2
221.7,530.8,140,13.88,52.5
221.7,530.8,130,13.88,73.1
221.7,530.8,120,13.88,110
221.7,530.8,110,13.88,189
221.7,530.8,100,13.88,316
221.7,530.8,90,13.88,560
221.7,530.8,80,13.88,1110
221.7,530.8,70,13.88,2620
221.7,530.8,65,13.88,3910
221.7,530.8,60,13.88,6550
221.7,530.8,55,13.88,10500
221.7,530.8,50,13.88,17000

File: viscositydata.csv
IBP,MW,T,P,Viscosity,Vis
192.4,539.2,190.4,2.01,11.8,1.071882007
192.4,539.2,175.5,2.01,16.2,1.209515015
192.4,539.2,151.6,2.02,32.2,1.507855872
192.4,539.2,127.1,1.99,72.8,1.862131379
192.4,539.2,102.9,2.01,222,2.346352974
192.4,539.2,103.4,2.02,223,2.348304863
192.4,539.2,92.7,2,372,2.57054294
192.4,539.2,83,2.01,730,2.86332286
192.4,539.2,72.4,2.01,2440,3.387389826
192.4,539.2,62.8,2,5560,3.745074792
192.4,539.2,52.7,2.01,14640,4.165541077
192.4,539.2,190.4,4,12.2,1.086359831
192.4,539.2,175.5,4.06,16.8,1.225309282
192.4,539.2,151.6,4.01,33.5,1.525044807
192.4,539.2,127.1,4,76.5,1.883661435
192.4,539.2,102.9,4.06,234,2.369215857
192.4,539.2,103.4,4.07,237,2.374748346
192.4,539.2,92.7,3.99,396,2.597695186
192.4,539.2,83,3.99,786,2.895422546
192.4,539.2,72.4,4,2590,3.413299764
192.4,539.2,62.8,4.01,6150,3.788875116
192.4,539.2,52.7,4,15900,4.201397124
192.4,539.2,190.4,6,12.6,1.100370545
192.4,539.2,175.5,6.01,17.5,1.243038049
192.4,539.2,151.6,5.98,34.9,1.542825427
192.4,539.2,127.1,6,80.3,1.904715545
192.4,539.2,102.9,6.01,246,2.390935107
192.4,539.2,103.4,6.03,251,2.399673721
192.4,539.2,92.7,6.01,421,2.624282096
192.4,539.2,83,5.99,839,2.923761961
192.4,539.2,72.4,6.01,2760,3.440909082
192.4,539.2,62.8,6.01,6700,3.826074803
192.4,539.2,52.7,6.01,17100,4.23299611
192.4,539.2,190.4,8,13.1,1.117271296
192.4,539.2,175.5,8,18.2,1.260071388
192.4,539.2,151.6,8.02,36.4,1.561101384
192.4,539.2,127.1,8.01,84.5,1.926856709
192.4,539.2,102.9,8.01,260,2.414973348
192.4,539.2,103.4,8.02,265,2.423245874
192.4,539.2,92.7,8,447,2.650307523
192.4,539.2,83,8.01,894,2.951337519
192.4,539.2,72.4,8,3000,3.477121255
192.4,539.2,62.8,8.01,7150,3.854306042
192.4,539.2,52.7,8.01,18400,4.264817823
192.4,539.2,190.4,10.01,13.6,1.133538908
192.4,539.2,175.5,10.01,18.8,1.274157849
192.4,539.2,151.6,10,37.7,1.57634135
192.4,539.2,127.1,10.01,88.8,1.948412966
192.4,539.2,102.9,10.03,274,2.437750563
192.4,539.2,103.4,10,280,2.447158031
192.4,539.2,92.7,10,477,2.678518379
192.4,539.2,83,9.99,949,2.977266212
192.4,539.2,72.4,10.01,3220,3.507855872
192.4,539.2,62.8,10.01,7710,3.887054378
192.4,539.2,52.7,10,19700,4.294466226
200.3,512.5,170,1.03,17.4,1.240549248
200.3,512.5,160,1,22.3,1.348304863
200.3,512.5,150,1.03,29.4,1.46834733
200.3,512.5,140,1.06,39.9,1.600972896
200.3,512.5,130,1.08,55.6,1.745074792
200.3,512.5,120,1.09,80.3,1.904715545
200.3,512.5,110,1.09,125,2.096910013
200.3,512.5,100,1.06,211,2.324282455
200.3,512.5,90,0.96,435,2.638489257
200.3,512.5,80,0.91,960,2.982271233
200.3,512.5,70,0.91,2130,3.328379603
200.3,512.5,65,0.92,3230,3.509202522
200.3,512.5,60,0.92,5120,3.709269961
200.3,512.5,55,0.93,8300,3.919078092
200.3,512.5,50,0.93,13390,4.126780577
200.3,512.5,45.2,0.93,21700,4.336459734
200.3,512.5,178.9,3.5,14.8,1.170261715
200.3,512.5,170,3.37,18.1,1.257678575
200.3,512.5,160,3.35,23.4,1.369215857
200.3,512.5,150,3.39,30.8,1.488550717
200.3,512.5,140,3.41,42.1,1.624282096
200.3,512.5,130,3.43,58.7,1.768638101
200.3,512.5,120,3.44,85.5,1.931966115
200.3,512.5,110,3.42,135,2.130333768
200.3,512.5,100,3.42,230,2.361727836
200.3,512.5,90,3.36,525,2.720159303
200.3,512.5,80,3.33,1140,3.056904851
200.3,512.5,70,3.33,2500,3.397940009
200.3,512.5,65,3.34,3780,3.5774918
200.3,512.5,60,3.34,6060,3.782472624
200.3,512.5,55,3.34,9750,3.989004616
200.3,512.5,50,3.35,15800,4.198657087
200.3,512.5,47.1,3.36,20400,4.309630167
200.3,512.5,180,6.99,15.4,1.187520721
200.3,512.5,170,6.86,19.3,1.285557309
200.3,512.5,160,6.84,25,1.397940009
200.3,512.5,150,6.86,33.1,1.519827994
200.3,512.5,140,6.89,45.3,1.656098202
200.3,512.5,130,6.9,63.2,1.800717078
200.3,512.5,120,6.91,93.4,1.970346876
200.3,512.5,110,6.88,147,2.167317335
200.3,512.5,100,6.88,252,2.401400541
200.3,512.5,90,6.87,601,2.778874472
200.3,512.5,80,6.79,1290,3.11058971
200.3,512.5,70,6.78,2810,3.44870632
200.3,512.5,65,6.78,4310,3.63447727
200.3,512.5,60,6.79,6880,3.837588438
200.3,512.5,55,6.79,11060,4.043755127
200.3,512.5,50,6.8,17900,4.252853031
200.3,512.5,179.1,10.56,16.9,1.227886705
200.3,512.5,170,10.26,20.6,1.31386722
200.3,512.5,160,10.2,26.7,1.426511261
200.3,512.5,150,10.22,35.4,1.549003262
200.3,512.5,140,10.23,48.4,1.684845362
200.3,512.5,130,10.25,67.8,1.831229694
200.3,512.5,120,10.26,101,2.004321374
200.3,512.5,110,10.33,160,2.204119983
200.3,512.5,100,10.48,300,2.477121255
200.3,512.5,90,10.33,674,2.828659897
200.3,512.5,80,10.28,1430,3.155336037
200.3,512.5,70,10.29,3130,3.495544338
200.3,512.5,65,10.29,4870,3.687528961
200.3,512.5,60,10.29,7760,3.889861721
200.3,512.5,55,10.3,12410,4.093771781
200.3,512.5,50,10.31,20100,4.303196057
200.3,512.5,180,13.71,17.4,1.240549248
200.3,512.5,170,13.69,21.8,1.338456494
200.3,512.5,160,13.7,28.4,1.45331834
200.3,512.5,150,13.72,37.7,1.57634135
200.3,512.5,140,13.73,51.7,1.713490543
200.3,512.5,130,13.75,72.5,1.860338007
200.3,512.5,120,13.77,109,2.037426498
200.3,512.5,110,13.78,176,2.245512668
200.3,512.5,100,13.79,326,2.5132176
200.3,512.5,90,13.77,716,2.854913022
200.3,512.5,80,13.72,1560,3.193124598
200.3,512.5,70,13.73,3530,3.547774705
200.3,512.5,65,13.73,5510,3.741151599
200.3,512.5,60,13.73,8890,3.948901761
200.3,512.5,55,13.74,14320,4.155943018
200.3,512.5,50.5,13.75,22400,4.350248018
221.7,530.8,175,1.12,15.5,1.190331698
221.7,530.8,170,1.12,17.4,1.240549248
221.7,530.8,160,1.12,22.3,1.348304863
221.7,530.8,150,1.12,29.4,1.46834733
221.7,530.8,140,1.12,40,1.602059991
221.7,530.8,130,1.12,55.6,1.745074792
221.7,530.8,120,1.12,80.4,1.905256049
221.7,530.8,110,1.12,123,2.089905111
221.7,530.8,100,1.12,200,2.301029996
221.7,530.8,90,1.12,330,2.51851394
221.7,530.8,80,1.12,617,2.790285164
221.7,530.8,70,1.12,1270,3.103803721
221.7,530.8,65,1.12,1850,3.267171728
221.7,530.8,60,1.12,2890,3.460897843
221.7,530.8,55,1.12,4430,3.646403726
221.7,530.8,50,1.12,7380,3.868056362
221.7,530.8,45,1.12,11600,4.064457989
221.7,530.8,175,3.54,16.3,1.212187604
221.7,530.8,170,3.54,18.3,1.26245109
221.7,530.8,160,3.54,23.5,1.371067862
221.7,530.8,150,3.54,31,1.491361694
221.7,530.8,140,3.54,42.3,1.626340367
221.7,530.8,130,3.54,58.8,1.769377326
221.7,530.8,120,3.54,85.8,1.933487288
221.7,530.8,110,3.54,133,2.123851641
221.7,530.8,100,3.54,229,2.359835482
221.7,530.8,90,3.54,401,2.603144373
221.7,530.8,80,3.54,665,2.822821645
221.7,530.8,70,3.54,1330,3.123851641
221.7,530.8,65,3.54,1920,3.283301229
221.7,530.8,60,3.54,2960,3.471291711
221.7,530.8,55,3.54,4890,3.689308859
221.7,530.8,50,3.54,7780,3.890979597
221.7,530.8,45,3.54,12900,4.11058971
221.7,530.8,40.6,3.54,21800,4.338456494
221.7,530.8,170,6.98,19.7,1.294466226
221.7,530.8,160,6.98,25.2,1.401400541
221.7,530.8,150,6.98,33.1,1.519827994
221.7,530.8,140.1,6.98,45.1,1.654176542
221.7,530.8,130,6.98,63.1,1.800029359
221.7,530.8,120,6.98,97.2,1.987666265
221.7,530.8,110,6.98,152,2.181843588
221.7,530.8,100,6.98,265,2.423245874
221.7,530.8,90,6.98,468,2.670245853
221.7,530.8,80,6.98,789,2.897077003
221.7,530.8,70,6.98,1710,3.23299611
221.7,530.8,65,6.98,2370,3.374748346
221.7,530.8,60,6.98,3660,3.563481085
221.7,530.8,55,6.98,5890,3.770115295
221.7,530.8,50,6.98,9750,3.989004616
221.7,530.8,45,6.98,16500,4.217483944
221.7,530.8,43,6.98,20300,4.307496038
221.7,530.8,170,10.43,21,1.322219295
221.7,530.8,160,10.43,26.9,1.42975228
221.7,530.8,150,10.43,35.6,1.551449998
221.7,530.8,140,10.43,48.5,1.685741739
221.7,530.8,130,10.43,67.7,1.830588669
221.7,530.8,120,10.43,101,2.004321374
221.7,530.8,110,10.43,167,2.222716471
221.7,530.8,100,10.43,293,2.46686762
221.7,530.8,90,10.43,515,2.711807229
221.7,530.8,80,10.43,936,2.971275849
221.7,530.8,70,10.43,2020,3.305351369
221.7,530.8,65,10.43,3280,3.515873844
221.7,530.8,60,10.43,5220,3.717670503
221.7,530.8,55,10.43,8000,3.903089987
221.7,530.8,50,10.43,12900,4.11058971
221.7,530.8,45.5,10.43,20300,4.307496038
221.7,530.8,175,13.88,19.8,1.29666519
221.7,530.8,170,13.88,22.3,1.348304863
221.7,530.8,160,13.88,28.9,1.460897843
221.7,530.8,150,13.88,38.2,1.582063363
221.7,530.8,140,13.88,52.5,1.720159303
221.7,530.8,130,13.88,73.1,1.863917377
221.7,530.8,120,13.88,110,2.041392685
221.7,530.8,110,13.88,189,2.276461804
221.7,530.8,100,13.88,316,2.499687083
221.7,530.8,90,13.88,560,2.748188027
221.7,530.8,80,13.88,1110,3.045322979
221.7,530.8,70,13.88,2620,3.418301291
221.7,530.8,65,13.88,3910,3.592176757
221.7,530.8,60,13.88,6550,3.8162413
221.7,530.8,55,13.88,10500,4.021189299
221.7,530.8,50,13.88,17000,4.230448921
